Repository: yashsmm9-creator/defense-rag-chatbot

File: data/extracted/466f25495138_CAT-B-NT-Self_Cleaning_Coating_0.txt
--- PAGE 1 ---

 special hydrophobic self cleaning paint formulation has been 
Adeveloped. This is based  on polydimethyl siloxane (PDMS) / 
epoxy system which provides anticorrosive and self cleaning 
properties in single coat application. Such coating gives dirt-free, 
clean paint surface with reduced maintenance cost.
AREAS  OF 
APPLICATION  STATUS
SALIENT FEATURES
Ø Drying time     : 4 - 6 hours    
Ø Dry film thickness      :  115 ± 10 mµ
Ø Gloss retention      :   ~ 85 %   
Ø No inter coat adhesion failure     
Ø Time saving during application
Ø Reduced pollution      
Ø Prevents accumulation of dirt     
Ø Easy  maintenance 
Ø Superstructure of ship
Ø  Interior compartment of ship
Ø  Structures in marine environment
Ø  Civilian applications involving  coating on  
       metals, ceramics & polymer substrates
Self Cleaning Coating
Spreading of dirt Dirt not adhering to coating
SELF CLEANING  COATING
(Dirt free surface with good aesthetic appearance )
Conventional coating
mud adhered to coating
Self Cleaning Coating
mud not adhered to coating
Technology available for transfer

File: data/extracted/610bde453d47_CAT-B-NT-Peelable_Coating_0.txt
--- PAGE 1 ---

ubber based peelable coating used for temporary 
Rp r o t e c t i o n  o f  s t r u c t u r e s / s p a r e s  f r o m  
corrosion/scratches/seepage of water has been developed. 
AREA OF 
APPLICATION  STATUS
SALIENT FEATURES
Ø Applicable by brush/ roller
Ø Drying by solvent evaporation
Ø Dry film thickness : 45 to 50 µm in single coat
Ø Easily peelable
Ø Adhesion: 1- 2 Mpa
Ø  Provide corrosion protection up to six months
Ø  Nuts and bolts of any metallic structures
Ø  Missile joints
Ø  Metallic & non metallic structures 
requiringfrequent dismantling
Peelable Coating
Peelable paint
Technology available for transfer

File: data/extracted/71736a1054af_NT-Anticorrosive_and_Antifouling_Paint_for_application_under_Immersed_Condition_0.txt
--- PAGE 1 ---

n anticorrosive & antifouling paint compositions has been 
Adeveloped and patented. This can be applied on submerged 
structures in afloat condition without bringing ships to dry 
dock.
AREA OF 
APPLICATION  STATUS
SALIENT FEATURES
Ø No dry docking of ship required
Ø  Applicable under immersed condition
Ø  Curing Time   :  3 - 4 hours
Ø  Dry film thickness  : 215 ± 15 µm
Ø  Adhesion    : ~ 10 Mpa
Ø  Excellent corrosion resistance (up to 9 months)
Ø  Application device also developed
Ø  Unique solution for on-site maintenance painting
Ø Submerged areas of ships & Naval platforms 
Anticorrosive and Antifouling Paint for application under Immersed Condition
Anti fouling and anticorrosive paint
Application under immersed condition
Technology available for transfer

File: data/extracted/760c524d5cce_SolventFrreAntiCorrosivePaint_0.txt
--- PAGE 1 ---

 
Naval Materials Research LaboratoryDRDO,  Ambernath
Solvent Free Anticorrosive PaintNMRLhasdevelopedsolvent-freeanticorrosivepaintforcorrosionprotectionofinteriorcompartmentsofNavalships/submarines.Therearetwogradesofpaints,EP-IforgeneralinteriorcompartmentsandEP-2foracidspilledareas.CompositionEpoxyresincureswithpolyamidehardner,EP-IgradepigmentedwithTitaniumdioxide,zincphosphate,calciumcarbonateandextenders,EP-2gradepigmentedwithtitaniumdioxideandextendersSalient Features: NAVAL SPECIFICATION: NCD-1457COLOUR: White and PinkTHICKNESS: 250-25 microns DFT per coatAPPLICATION: BrushPOT LIFE: 2 Hours (minimum)CORROSION RESISTANCE: Protection against corrosion from seawater,  fresh water and   battery  grade  electrolyte Diesel tank –More than 5 years,  Battery  pits –2 Years.Areas of Application : vInterior compartments of shipsvStorage tanks for petroleum products I including vAviation grade kerosenevAreas prone for spillage of acids
Battery pit
Ballast tank

File: data/extracted/a1013051f673_NMR-Aluminium-anode-for-ship-propeller.txt
--- PAGE 1 ---

Propeller anode  
NMR-Aluminium anode for ship propeller  
(NMR-AASP) 
 
Introduction  
 
The present invention is on the development of sacrificial anodes with low driving 
potential and is particularly useful for fitment to the propeller in manner such that the 
potential drop between propeller and cathodically protected ship hull is close to z ero 
thereby reducing potential difference between the anode / hull and the propeller and 
hence the UEP/ SR signatures and also the ELFE signatures.  
 
Salient Features  
 
Aluminium alloy anode  
The Indium free aluminiun alloy anode has the following features: 
i. Open circuit potential  :    -820  to -840 m V vs SCE  
ii. Closed circuit potential  :    -800 to -820  m V vs SCE 
iii. Current capacity  :     min   2400 Ahr/Kg 
 
The anodes are available in different shape and size, so that anodes  can be selected as 
per requirement of the user.  Also the anodes are designed to give maximum current 
output. 
 
Application Areas 
Corrosion protection of ship Propellers and reduction of ELFE signatures 
 
Present Status: Technology available for ToT.
